Repository: bjhtud/Quantitive-Assessment-of-Data-Volume

# Quantitative Assessment of Data Volume

This repository contains the source code used in the experiments of the paper **"Quantitive Assessment of Data Volume
Requirements for Reliable Machine Learning
Analysis"**. It includes scripts for automated model training using Auto-sklearn and statistical confidence interval (CI) analysis of model performance.

---

## Contents

- `modeling.py`: Trains regression models using Auto-sklearn and evaluates performance (R² score).
- `CI_compute.py`: Computes confidence intervals (CI) for the R² scores across multiple random seeds.
- `dataset/meta.csv`: A metadata file containing the paths and information of all datasets used.
- `result/`: Output folder automatically generated by the scripts.
- `utils/data_process_meta.py`: Helper function for loading and preprocessing datasets based on metadata.

---

## 1. Script: `modeling.py`

### Purpose

This script performs automated regression modeling using [Auto-sklearn](https://automl.github.io/auto-sklearn/master/). It evaluates the model on a test set and saves both the R² score and a plot of performance over time.

The script uses the metadata file `dataset/meta.csv` to locate and load the appropriate dataset for training and evaluation.

### Usage

```bash
python modeling.py --seed <int> --test_size <percent> --run_time <minutes> --dataset_name <name>
```

### Parameters

| Argument        | Description                                   | Example            |
|-----------------|-----------------------------------------------|--------------------|
| `--seed`        | Random seed for reproducibility               | `--seed 42`        |
| `--test_size`   | Percentage of test data (e.g., `20` means 20%) | `--test_size 20`   |
| `--run_time`    | Total training time per experiment in minutes | `--run_time 15`    |
| `--dataset_name`| Dataset name as listed in `meta.csv`          | `--dataset_name uci-concrete` |

### Output

Results are saved in:
```
result/<dataset_name>/<test_size>/<seed>/
```
Files include:
- `result.json`: Contains R² score and experiment metadata.
- `performance_over_time.png`: A plot showing Auto-sklearn model performance over time.

---

## 2. Script: `CI_compute.py`

### Purpose

This script computes lower confidence limits (LCL) for the R² scores obtained from multiple runs (different seeds). It estimates CIs for significance levels of 95%, 90%, and 80%.

### Usage

```bash
python CI_compute.py
```

### Output

In each folder:
```
result/<dataset_name>/<test_size>/
```
The script generates files:
- `CI_95%.json`
- `CI_90%.json`
- `CI_80%.json`

Each file contains:
```json
{
  "alpha": 0.05,
  "LCL": <value>
}
```

---

## Dataset and Metadata

The file `dataset/meta.csv` acts as a metadata file describing all available datasets. It contains information such as dataset names and file paths. The script `modeling.py` accesses the actual datasets using this metadata. This allows easy management of multiple datasets in a unified manner.

---

## Reproducibility Steps

1. **Prepare the data**  
   Ensure `dataset/meta.csv` exists and is properly formatted with paths to your datasets.

2. **Run model training with different seeds**  
   Example:
   ```bash
   for seed in 0 1 2 3 4; do
       python modeling.py --seed $seed --test_size 20 --run_time 10 --dataset_name Xiong_2014
   done
   ```

3. **Compute confidence intervals**
   ```bash
   python CI_compute.py
   ```

4. **View results**
   - R² scores: in `result.json` files.
   - Confidence intervals: in `CI_*.json` files.
   - Learning curve: in `performance_over_time.png`.

---

## Citation

If you use this code or dataset, please cite the associated paper:

```
@article{small data diagnosis,
  title   = {Quantitative Assessment of Data Volume Requirements for Reliable Machine Learning Analysis},
  author  = {XUKUAN XU,JINGHOU BI,MICHAEL MOECKEL,HAJO WIEMER,STEFFEN IHLENFELDT},
  journal = {Quantitative Assessment of Data Volume Requirements for Reliable Machine Learning Analysis},
  year    = {2025},
}
```

---

For questions or reproducibility issues, please contact: []

File: dataset/Huang2021/xxc.csv
Type_of_cement,w/c,Content_of_CNTs(%),External_diameter(nm),Length(μm),Functionalization_method,Curing_days,Curing_temperature(℃),Dispersion_method,FS(MPa)
1,0.45,0.0,20.0,250.25,2,28,30,1,6.7
1,0.45,0.5,20.0,250.25,2,28,30,1,8.4
1,0.2,0.1,4.0,1.25,1,28,20,2,9.1
1,0.2,0.5,4.0,1.25,1,28,20,2,10.6
1,0.2,0.8,4.0,1.25,1,28,20,2,9.0
1,0.2,0.1,25.0,1.25,1,28,20,2,13.5
1,0.2,0.5,25.0,1.25,1,28,20,2,11.1
1,0.2,0.8,25.0,1.25,1,28,20,2,11.9
1,0.2,0.1,4.0,20.0,1,28,20,2,12.9
1,0.2,0.5,4.0,20.0,1,28,20,2,11.9
1,0.2,0.8,4.0,20.0,1,28,20,2,12.4
1,0.2,0.1,25.0,20.0,1,28,20,2,12.6
1,0.2,0.5,25.0,20.0,1,28,20,2,12.0
1,0.2,0.8,25.0,20.0,1,28,20,2,12.6
1,0.2,0.1,4.0,1.25,3,28,20,2,11.0
1,0.2,0.5,4.0,1.25,3,28,20,2,15.3
1,0.2,0.8,4.0,1.25,3,28,20,2,7.8
1,0.2,0.1,4.0,1.25,2,28,20,2,10.3
1,0.2,0.5,4.0,1.25,2,28,20,2,13.4
1,0.2,0.8,4.0,1.25,2,28,20,2,9.7
1,0.2,0.1,4.0,20.0,3,28,20,2,9.1
1,0.2,0.5,4.0,20.0,3,28,20,2,10.8
1,0.2,0.8,4.0,20.0,3,28,20,2,11.0
1,0.2,0.1,4.0,20.0,2,28,20,2,13.0
1,0.2,0.5,4.0,20.0,2,28,20,2,11.7
1,0.2,0.8,4.0,20.0,2,28,20,2,13.4
1,0.33,0.0,60.0,10.0,1,28,20,3,4.0
1,0.33,0.025,60.0,10.0,1,28,20,3,4.3
1,0.33,0.05,60.0,10.0,1,28,20,3,4.6
1,0.33,0.1,60.0,10.0,1,28,20,3,5.2
1,0.35,0.0,30.0,10.0,1,28,25,4,11.0
1,0.35,0.05,30.0,10.0,1,28,25,4,11.7
1,0.35,0.08,30.0,10.0,1,28,25,4,15.8
1,0.35,0.1,30.0,10.0,1,28,25,4,15.0
1,0.35,0.12,30.0,10.0,1,28,25,4,13.1
1,0.35,0.15,30.0,10.0,1,28,25,4,10.5
1,0.4,0.5,20.0,250.25,5,28,30,5,9.6
1,0.4,0.5,20.0,250.25,1,28,30,5,10.0
1,0.4,0.03,15.0,20.0,1,3,25,2,8.7
1,0.4,0.03,25.0,20.0,1,3,25,2,7.7
1,0.4,0.03,40.0,20.0,1,3,25,2,7.6
1,0.4,0.03,15.0,20.0,1,7,25,2,9.8
1,0.4,0.03,25.0,20.0,1,7,25,2,8.6
1,0.4,0.03,40.0,20.0,1,7,25,2,9.2
1,0.4,0.03,15.0,20.0,1,28,25,2,12.7
1,0.4,0.03,25.0,20.0,1,28,25,2,11.5
1,0.4,0.03,40.0,20.0,1,28,25,2,9.8
1,0.4,0.08,15.0,20.0,1,3,25,2,6.3
1,0.4,0.08,25.0,20.0,1,3,25,2,7.1
1,0.4,0.08,40.0,20.0,1,3,25,2,6.9
1,0.4,0.08,15.0,20.0,1,7,25,2,8.5
1,0.4,0.08,25.0,20.0,1,7,25,2,8.4
1,0.4,0.08,40.0,20.0,1,7,25,2,8.3
1,0.4,0.08,15.0,20.0,1,28,25,2,11.8
1,0.4,0.08,25.0,20.0,1,28,25,2,10.5
1,0.4,0.08,40.0,20.0,1,28,25,2,10.7
1,0.4,0.15,15.0,20.0,1,3,25,2,7.4
1,0.4,0.15,25.0,20.0,1,3,25,2,7.4
1,0.4,0.15,40.0,20.0,1,3,25,2,9.0
1,0.4,0.15,15.0,20.0,1,7,25,2,11.0
1,0.4,0.15,25.0,20.0,1,7,25,2,9.4
1,0.4,0.15,40.0,20.0,1,7,25,2,10.4
1,0.4,0.15,15.0,20.0,1,28,25,2,13.2
1,0.4,0.15,25.0,20.0,1,28,25,2,11.4
1,0.4,0.15,40.0,20.0,1,28,25,2,12.0
1,0.4,0.25,15.0,20.0,1,3,25,2,7.4
1,0.4,0.25,25.0,20.0,1,3,25,2,7.4
1,0.4,0.25,40.0,20.0,1,3,25,2,8.8
1,0.4,0.25,15.0,20.0,1,7,25,2,11.0
1,0.4,0.25,25.0,20.0,1,7,25,2,9.4
1,0.4,0.25,40.0,20.0,1,7,25,2,10.4
1,0.4,0.25,15.0,20.0,1,28,25,2,13.2
1,0.4,0.25,25.0,20.0,1,28,25,2,11.7
1,0.4,0.25,40.0,20.0,1,28,25,2,12.0
1,0.4,0.03,20.0,1.25,1,3,25,2,7.7
1,0.4,0.08,20.0,1.25,1,3,25,2,7.0
1,0.4,0.15,20.0,1.25,1,3,25,2,8.6
1,0.4,0.25,20.0,1.25,1,3,25,2,9.9
1,0.4,0.03,20.0,1.25,1,7,25,2,10.1
1,0.4,0.08,20.0,1.25,1,7,25,2,7.7
1,0.4,0.15,20.0,1.25,1,7,25,2,10.5
1,0.4,0.25,20.0,1.25,1,7,25,2,11.8
1,0.4,0.03,20.0,1.25,1,28,25,2,12.1
1,0.4,0.08,20.0,1.25,1,28,25,2,10.1
1,0.4,0.15,20.0,1.25,1,28,25,2,12.8
1,0.4,0.25,20.0,1.25,1,28,25,2,14.8
2,0.5,0.0,8.5,1.0,1,7,20,1,7.6
2,0.5,0.05,8.5,1.0,1,7,20,1,6.5
2,0.5,0.1,8.5,1.0,1,7,20,1,6.0
2,0.5,0.25,8.5,1.0,1,7,20,1,5.7
2,0.5,0.5,8.5,1.0,1,7,20,1,6.7
2,0.5,0.0,8.5,1.0,1,28,20,1,7.8
2,0.5,0.05,8.5,1.0,1,28,20,1,7.9
2,0.5,0.1,8.5,1.0,1,28,20,1,7.5
2,0.5,0.25,8.5,1.0,1,28,20,1,7.4
2,0.5,0.5,8.5,1.0,1,28,20,1,7.5
1,0.45,0.0,15.0,20.0,1,28,23,5,11.6
1,0.45,0.044,15.0,20.0,1,28,23,5,11.6
1,0.45,0.088,15.0,20.0,1,28,23,5,11.4
1,0.45,0.1,15.0,20.0,1,28,23,5,11.0
1,0.45,0.2,15.0,20.0,1,28,23,5,12.0
1,0.45,0.3,15.0,20.0,1,28,23,5,12.5
1,0.45,0.044,15.0,20.0,2,28,23,5,10.7
1,0.45,0.088,15.0,20.0,2,28,23,5,10.9
1,0.45,0.1,15.0,20.0,2,28,23,5,11.2
1,0.45,0.2,15.0,20.0,2,28,23,5,12.3
1,0.45,0.3,15.0,20.0,2,28,23,5,12.4
1,0.4,0.0,15.0,20.0,1,28,23,2,10.5
1,0.4,0.03,15.0,20.0,1,28,23,2,11.1
1,0.4,0.08,15.0,20.0,1,28,23,2,10.7
1,0.4,0.15,15.0,20.0,1,28,23,2,13.5
1,0.4,0.25,15.0,20.0,1,28,23,2,16.3
1,0.4,0.35,15.0,20.0,1,28,23,2,16.4
1,0.4,0.5,15.0,20.0,1,28,23,2,16.9
